Repository: kinjo-tohoku/kaisetsu

# kaisetsu(仮称)

初心者向け・日本語対応の粉末回折解析プログラム。Rietveld 解析から始めて、PDF(二体分布関数)解析と MEM(最大エントロピー法)密度解析まで同じ構造モデル・同じ精密化エンジンで扱うことを目標にしている。

計画と設計: [docs/ROADMAP.md](docs/ROADMAP.md)
開発規約: [CLAUDE.md](CLAUDE.md)

## 現在の状態

- Phase 0(基盤)、Phase 1(結晶学コア: 格子・空間群・CIF・散乱因子・反射生成・構造因子)、
  Phase 2(パターン計算: TCH pseudo-Voigt、FCJ 非対称、Kα 二重線、LP・選択配向・吸収・試料変位、
  Chebyshev 背景、GSAS 形式リーダー)が完了。
- GSAS-II 5.7.4 との突き合わせ結果:
  [Phase 1](docs/validation/phase1_structure_factors.md)、[Phase 2](docs/validation/phase2_pattern.md)

## 使い方(開発者向け)

```powershell
uv sync                       # 依存のインストール
uv run pytest                 # テスト(GSAS-II 参照値があれば突き合わせも実行)
uv run ruff check . ; uv run ruff format --check . ; uv run mypy
uv run python validation/gsas2/run_gsas2.py   # GSAS-II で参照値を再生成(gsas2main が必要)
```

Windows のコンソールで日本語が化ける場合は `$env:PYTHONUTF8 = "1"` を設定する。

### スクリプト例

```python
import numpy as np
from kaisetsu.crystal import Structure
from kaisetsu.io import read_powder_data
from kaisetsu.pattern import CWInstrument, PhaseContribution, SampleGeometry, calculate_pattern
from kaisetsu.profile import ChebyshevBackground
from kaisetsu.scattering import Radiation

st = Structure.from_cif("data/public/pbso4/PbSO4-Wyckoff.cif")
data = read_powder_data("data/public/pbso4/PBSO4.XRA")  # GSAS 形式 / xy / xye
inst = CWInstrument(Radiation.characteristic("Cu"), w=0.003, s_l=0.02, h_l=0.02, polarization=0.7)
bkg = ChebyshevBackground([150.0], data.x[0], data.x[-1])

# 公開テストデータ

このディレクトリのデータは検証と練習用。出典とライセンスを以下に記す。
GUI の「はじめての精密化」ウィザードでそのまま選べる。
スクリプトでの精密化例は `examples/refine_sample_data.py`(`uv run python examples/refine_sample_data.py fap` など)。

| フォルダ | 試料 | 放射線・装置 | 難しさ | 用途 |
|---|---|---|---|---|
| `fap/` | 蛍石燐灰石 Ca5(PO4)3F | 実験室 Cu Kα、Bragg-Brentano | ★ | いちばん最初に試すもの |
| `lab6/` | LaB6(NIST SRM 660 系) | 実験室 Cu Kα、Bruker D8(.raw) | ★★ | Bruker 形式の読み込み、表面粗さ補正の練習 |
| `pbso4/` | PbSO4 | 実験室 Cu Kα と ILL D1A 中性子 | ★★ | GSAS-II との突き合わせ(X 線+中性子の同時精密化) |
| `garnet/` | Y3(Fe,Al)5O12 ガーネット | ILL D1A 中性子 1.909 Å | ★★ | 中性子、混合サイトの占有率 |
| `nac/` | Na2Ca3Al2F14 + CaF2 | APS 11-BM 放射光 0.4139 Å | ★★★ | 放射光、2 相、異方性変位パラメータ |
| `pdf/` | Ni | X 線・中性子の G(r) | ★ | PDF(実空間フィット)の最初の練習。pdffit2 との突き合わせにも使う |
| `kaolinite/` | カオリナイト | Bruker .raw(2 レンジ) | — | 複数スキャンの .raw 読み込みテスト用(積層不整のため Rietveld には不向き) |

## 出典とライセンス

- **GSAS-II チュートリアル**(<https://github.com/AdvancedPhotonSource/GSAS-II-tutorials>、UChicago Argonne, LLC のオープンソースライセンス): `fap/FAP.XRA`, `fap/INST_XRY.PRM`, `lab6/LaB6_Jan2018.raw`, `garnet/garnet.raw`, `garnet/inst_d1a.prm`, `nac/*`, `pdf/*`, `kaolinite/*`。
- **GSAS-II 5.7.4 同梱テストデータ**: `pbso4/*`, `cif/diamond.cif`。
- **Crystallography Open Database (COD)**(<https://www.crystallography.net/>、パブリックドメイン相当): `fap/fluorapatite_COD9001232.cif`, `lab6/LaB6_COD1000055.cif`。
- 自作: `garnet/Y3Fe2Al3O12_start.cif`(チュートリアルの出発値から作成)。

## fap/ — 蛍石燐灰石(実験室 X 線)

GSAS-II チュートリアル "Fitting laboratory X-ray powder data for fluoroapatite" のデータ。Cu Kα、Bragg-Brentano、15–130° 2θ、0.02° 刻み、GSAS 形式(STD)。

| ファイル | 内容 |
|---|---|
| `FAP.XRA` | 回折データ(GSAS 形式) |
| `INST_XRY.PRM` | 装置パラメータ(λ1 = 1.5405, λ2 = 1.5443 Å、偏光 0.7) |
| `fluorapatite_COD9001232.cif` | 出発構造。COD 9001232(Hughes, Cameron & Crowley, Am. Mineral. 74, 870 (1989))の U_ij を U_eq に置き換えたもの |

参考結果(標準の手順、背景 10 項、試料高さずれ): Rwp = 8.5%、χ² = 2.3、a = 9.3733, c = 6.8870 Å、R_Bragg = 4.2%。
GSAS-II チュートリアルの最終値は wR = 10.4%(背景関数が違う)、a = 9.3719, c = 6.8859 Å。格子定数の差 1.5×10⁻⁴ は波長(1.5405 と 1.5405929)と 2θ ずれモデルの違いによる。

## lab6/ — LaB6(Bruker .raw)

GSAS-II チュートリアル "Determine Starting Profile from a Standard" のデータ。Bruker D8、Cu Kα(Ni フィルタ)、10–70° 2θ、ゴニオメータ半径 250 mm。ファイルは Bruker RAW1.01 形式で、kaisetsu がそのまま読む(ターゲット・波長はファイルから入る)。

| ファイル | 内容 |
|---|---|
| `LaB6_Jan2018.raw` | 回折データ(Bruker RAW1.01) |
| `LaB6_COD1000055.cif` | 出発構造。COD 1000055(P m -3 m, a = 4.1576 Å) |

参考結果: 標準の手順だけでは Rwp = 7.8%、χ² = 21 で U_iso が負になる。これは吸収の強い試料を平板に詰めたときの表面粗さ効果で、「表面粗さを動かす」を付けると Rwp = 3.9%、χ² = 5.3、U_iso が正になる(La 0.016, B 0.021 Å²)。負の U が出たときの典型例として残してある。

## pbso4/ — PbSO4(X 線+中性子)

IUCr Commission on Powder Diffraction の Rietveld ラウンドロビン(R. J. Hill, J. Appl. Cryst. 25, 589 (1992))で配布された PbSO4 のデータ。GSAS-II 5.7.4 の `tests/testinp/` から複製した。

| ファイル | 内容 |
|---|---|
| `PBSO4.XRA` | 実験室 X 線(Cu Kα1/Kα2、Bragg-Brentano)、10-159° 2θ、0.025° 刻み、GSAS 形式(CONST, STD) |
| `PBSO4.CWN` | ILL D1A 中性子、λ = 1.909 Å、10-155.9° 2θ、0.05° 刻み、GSAS 形式(CONST, ESD) |
| `INST_XRY.PRM` | X 線用装置パラメータ(λ1 = 1.5405, λ2 = 1.5443 Å、Kα2/Kα1 = 0.5、偏光 0.7) |
| `inst_d1a.prm` | D1A 用装置パラメータ(λ = 1.909 Å、ゼロ点 -0.1) |
| `PbSO4-Wyckoff.cif` | PbSO4 の初期構造(Pnma, a = 8.48, b = 5.398, c = 6.958 Å) |

GSAS-II との突き合わせ結果は `docs/validation/` を参照。

## garnet/ — Y3(Fe,Al)5O12(中性子)

GSAS-II チュートリアル "CW Neutron Powder Data" のデータ。ILL D1A、λ = 1.909 Å、24–157.9° 2θ、0.05° 刻み。16a と 24d が Fe/Al の混合サイトで、占有率精密化の練習になる。

| ファイル | 内容 |
|---|---|
| `garnet.raw` | 回折データ(GSAS 形式。拡張子は .raw だが Bruker ではない。中身で判定する) |
| `inst_d1a.prm` | D1A の装置パラメータ(U, V, W = 354, -760, 652 centideg²) |

File: data/public/garnet/Y3Fe2Al3O12_start.cif
data_YIAG_start
# イットリウム鉄アルミニウムガーネット Y3(Fe,Al)5O12 の初期構造。
# GSAS-II チュートリアル "CW Neutron Powder Data"(garnet.raw, ILL D1A, 1.909 Å)の
# 出発値をもとに kaisetsu 用に書いた。16a と 24d は Fe/Al の混合サイト。
# 占有率の初期値は 0.5/0.5(精密化で決める。チュートリアルの結果は
# 16a: Fe 0.577 / Al 0.423、24d: Al 0.701 / Fe 0.299、a = 12.1817 Å)。
_chemical_name_common            'Y3Fe2Al3O12 garnet'
_chemical_formula_sum            'Al3 Fe2 O12 Y3'
_cell_length_a                   12.18
_cell_length_b                   12.18
_cell_length_c                   12.18
_cell_angle_alpha                90
_cell_angle_beta                 90
_cell_angle_gamma                90
_space_group_IT_number           230
_space_group_name_H-M_alt        'I a -3 d'
loop_
_atom_site_label
_atom_site_type_symbol
_atom_site_fract_x
_atom_site_fract_y
_atom_site_fract_z
_atom_site_occupancy
_atom_site_U_iso_or_equiv
Y1   Y   0.125   0.0     0.25    1.0  0.005
Fe1  Fe  0.0     0.0     0.0     0.5  0.005
Al1  Al  0.0     0.0     0.0     0.5  0.005
Al2  Al  0.375   0.0     0.25    0.5  0.005
Fe2  Fe  0.375   0.0     0.25    0.5  0.005
O1   O  -0.030   0.050   0.150   1.0  0.005
